Repository: dauglyon/glaze-chem

# UMF Calculations for Ceramic Glazes

Educational Jupyter notebooks and CLI tools for Unity Molecular Formula (UMF) calculations in ceramic glaze chemistry.

## CLI

```bash
uv sync
uv run gchem --help
```

Commands:
- `gchem umf` - Calculate UMF from recipe
- `gchem solve` - Find recipe matching target UMF
- `gchem cte` - Calculate thermal expansion
- `gchem blend` - Generate N-axial blend grids

See `cli-example/` for sample files.

## Notebooks

1. **[umf_calculations.ipynb](umf_calculations.ipynb)** - Fundamentals of UMF: what it is, how to calculate it from oxide percentages, and how to interpret the results.

2. **[recipe_to_umf.ipynb](recipe_to_umf.ipynb)** - Going from a glaze recipe (materials and amounts) to UMF. Covers combining material analyses and handling LOI.

3. **[ingredient_substitution.ipynb](ingredient_substitution.ipynb)** - Using UMF to substitute materials while maintaining glaze chemistry.

4. **[solver_examples.ipynb](solver_examples.ipynb)** - UMF matching solver examples.

## Format Library

`utils.py` provides YAML-based storage for materials, recipes, and UMF data:

```yaml
materials:
  whiting:
    name: Whiting
    loi: 44.0
    analysis:
      CaO: 56.0

recipes:
  cone10_clear:
    materials:
      custer_feldspar: 40
      silica: 30
      whiting: 20
    umf:
      flux:
        K2O: 0.26
        CaO: 0.74
      other:
        SiO2: 3.70
```

File: ingredient_substitution.ipynb
# Ingredient Substitution Using UMF

One of the most practical uses of UMF is substituting materials while maintaining glaze chemistry. If you can't get a specific feldspar, or want to replace an oxide with a raw source, UMF helps you find equivalent replacements.

The approach:
1. Calculate the UMF of your original recipe
2. Remove the ingredient you want to replace
3. Add replacement material(s) that provide the same oxides
4. Adjust amounts to match the original UMF

```
from utils import read_materials, format_umf_table
```

```
materials = read_materials("""
materials:
  custer_feldspar:
    name: Custer Feldspar
    loi: 0.3
    analysis:
      SiO2: 68.5
      Al2O3: 18.2
      K2O: 10.0
      Na2O: 3.0

  minspar:
    name: Minspar 200
    loi: 0.2
    analysis:
      SiO2: 68.8
      Al2O3: 18.5
      K2O: 4.8
      Na2O: 7.0
      CaO: 0.5

  silica:
    name: Silica
    analysis:
      SiO2: 100.0

  whiting:
    name: Whiting
    loi: 44.0
    analysis:
      CaO: 56.0

  epk:
    name: EPK Kaolin
    loi: 14.0
    analysis:
      SiO2: 46.0
      Al2O3: 38.0
      Fe2O3: 1.0
      TiO2: 1.0

  potash_ite:
    name: PotashIte
    analysis:
      K2O: 100.0

  soda_ash:
    name: Soda Ash
    loi: 41.5
    analysis:
      Na2O: 58.5
""")
```

```
molecular_weight = {
    "SiO2": 60.085, "Al2O3": 101.961, "TiO2": 79.866,
    "Li2O": 29.881, "Na2O": 61.979, "K2O": 94.196,
    "MgO": 40.304, "CaO": 56.077, "SrO": 103.619, "BaO": 153.326,
    "ZnO": 81.379, "Fe2O3": 159.688,
}

flux_oxides = ["Li2O", "Na2O", "K2O", "CaO", "MgO", "SrO", "BaO", "ZnO"]
```

```
def recipe_to_umf(recipe, materials):
    """Calculate UMF from a recipe."""
    total_oxides = {}
    for mat_id, parts in recipe.items():
        mat = materials[mat_id]
        for oxide, pct in mat['analysis'].items():
            total_oxides[oxide] = total_oxides.get(oxide, 0) + parts * pct / 100
    
    fired = sum(total_oxides.values())
    oxide_pct = {ox: val / fired * 100 for ox, val in total_oxides.items()}
    
    moles = {ox: pct / molecular_weight[ox] for ox, pct in oxide_pct.items()}
    flux_total = sum(moles[ox] for ox in moles if ox in flux_oxides)
    
    return {ox: mol / flux_total for ox, mol in moles.items()}
```

## Original Recipe

A simple cone 10 glaze using Custer Feldspar:

```
original = {
    'custer_feldspar': 40,
    'silica': 30,
    'whiting': 20,
    'epk': 10,
}

original_umf = recipe_to_umf(original, materials)
print(format_umf_table(original_umf, flux_oxides=[ox for ox in flux_oxides if ox in original_umf]))
```

## The Problem

Say Custer Feldspar is unavailable. We have Minspar 200 instead.

Let's compare their analyses:

```
print("Oxide      Custer    Minspar   Difference")
print("-" * 45)
custer = materials['custer_feldspar']['analysis']
minspar = materials['minspar']['analysis']
all_oxides = set(custer.keys()) | set(minspar.keys())
for ox in sorted(all_oxides):
    c = custer.get(ox, 0)
    m = minspar.get(ox, 0)
    print(f"{ox:8}   {c:6.1f}    {m:6.1f}    {m-c:+6.1f}")
```

The main difference: Minspar has more Na₂O and less K₂O. A straight substitution will change the flux balance.

```
naive_sub = {
    'minspar': 40,  # direct replacement
    'silica': 30,
    'whiting': 20,
    'epk': 10,
}

naive_umf = recipe_to_umf(naive_sub, materials)

print("Original vs Naive Substitution:")
print(f"{'Oxide':8} {'Original':>10} {'Naive':>10} {'Diff':>10}")
print("-" * 40)
for ox in original_umf:
    o = original_umf[ox]
    n = naive_umf.get(ox, 0)
    print(f"{ox:8} {o:10.3f} {n:10.3f} {n-o:+10.3f}")
```

## Adjusting the Recipe

To match the original UMF, we need to compensate for Minspar's higher Na₂O and lower K₂O. Options:

1. Accept the difference (often small enough not to matter)
2. Add a K₂O source to compensate
3. Adjust other materials

For educational purposes, let's try option 2 - adding a small amount of a potassium source:

```
# Trial and error to match flux balance
adjusted = {
    'minspar': 38,
    'silica': 30,
    'whiting': 20,
    'epk': 10,
    'potash_ite': 2,  # small addition to boost K2O
}

adjusted_umf = recipe_to_umf(adjusted, materials)

print("Original vs Adjusted:")
print(f"{'Oxide':8} {'Original':>10} {'Adjusted':>10} {'Diff':>10}")
print("-" * 40)
for ox in set(original_umf.keys()) | set(adjusted_umf.keys()):
    o = original_umf.get(ox, 0)
    a = adjusted_umf.get(ox, 0)
    print(f"{ox:8} {o:10.3f} {a:10.3f} {a-o:+10.3f}")
```

## Practical Notes

- **Small differences often don't matter.** A 0.02 change in K₂O:Na₂O ratio rarely affects the fired result noticeably.

- **Focus on what matters for your glaze.** If it's a clear glaze, SiO₂:Al₂O₃ ratio matters most. If color is critical, flux balance matters more.

- **Test!** UMF helps you make educated guesses, but the kiln has the final say.

File: recipe_to_umf.ipynb
# From Recipe to UMF

This notebook walks through calculating UMF from a glaze recipe. It assumes familiarity with [UMF calculations](umf_calculations.ipynb).

A **recipe** lists materials and amounts. Each material contributes oxides. To get UMF:

1. Know each material's oxide analysis
2. Combine them according to the recipe
3. Calculate UMF from the total

```
from utils import read_materials, read_recipes, format_umf_table
```

## Materials

Each material has an **oxide analysis** - the weight percentage of each oxide it contributes.

**LOI (Loss on Ignition)** is weight lost during firing, typically as CO₂ or H₂O. For example, whiting (CaCO₃) is ~56% CaO and ~44% LOI - the calcium carbonate decomposes, releasing CO₂.

```
materials = read_materials("""
materials:
  custer_feldspar:
    name: Custer Feldspar
    loi: 0.3
    analysis:
      SiO2: 68.5
      Al2O3: 18.2
      K2O: 10.0
      Na2O: 3.0

  silica:
    name: Silica
    analysis:
      SiO2: 100.0

  whiting:
    name: Whiting
    loi: 44.0
    analysis:
      CaO: 56.0

  epk:
    name: EPK Kaolin
    loi: 14.0
    analysis:
      SiO2: 46.0
      Al2O3: 38.0
      Fe2O3: 1.0
      TiO2: 1.0
""")
```

## Recipe

```
recipes = read_recipes("""
recipes:
  cone10_clear:
    name: Cone 10 Clear
    materials:
      custer_feldspar: 40
      silica: 30
      whiting: 20
      epk: 10
""")

recipe = recipes['cone10_clear']['materials']
```

## Batch to Oxide Analysis

Each material contributes oxides proportionally:

$$\text{oxide contribution} = \text{parts} \times \frac{\text{analysis \%}}{100}$$

```
batch_weight = sum(recipe.values())

total_oxides = {}
total_loi = 0

for mat_id, parts in recipe.items():
    mat = materials[mat_id]
    total_loi += parts * mat.get('loi', 0) / 100
    for oxide, pct in mat['analysis'].items():
        total_oxides[oxide] = total_oxides.get(oxide, 0) + parts * pct / 100

fired_weight = sum(total_oxides.values())

print(f"Batch weight:  {batch_weight:5.1f}")
print(f"Lost to LOI:   {total_loi:5.1f}")
print(f"Fired weight:  {fired_weight:5.1f}")
```

Batch weight:  100.0
Lost to LOI:    10.3
Fired weight:   89.7

```
# Normalize to 100%
oxide_analysis = {ox: val / fired_weight * 100 for ox, val in total_oxides.items()}

for ox, pct in oxide_analysis.items():
    print(f"{ox:8} {pct:6.2f}%")
print(f"{'Total':8} {sum(oxide_analysis.values()):6.2f}%")
```

SiO2      69.13%
Al2O3     12.36%
K2O        4.46%
Na2O       1.34%
CaO       12.49%
Fe2O3      0.11%
TiO2       0.11%
Total    100.00%

## UMF

Convert oxide weight % to UMF (see [UMF calculations](umf_calculations.ipynb)):

```
molecular_weight = {
    "SiO2": 60.085, "Al2O3": 101.961, "TiO2": 79.866,
    "Li2O": 29.881, "Na2O": 61.979, "K2O": 94.196,
    "MgO": 40.304, "CaO": 56.077, "SrO": 103.619, "BaO": 153.326,
    "ZnO": 81.379, "Fe2O3": 159.688,
}

flux_oxides = ["Li2O", "Na2O", "K2O", "CaO", "MgO", "SrO", "BaO", "ZnO"]

moles = {ox: pct / molecular_weight[ox] for ox, pct in oxide_analysis.items()}
flux_total = sum(moles[ox] for ox in moles if ox in flux_oxides)
umf = {ox: mol / flux_total for ox, mol in moles.items()}

print(format_umf_table(umf, flux_oxides=[ox for ox in flux_oxides if ox in umf]))
```

Flux:
  Na2O     0.074
  K2O      0.162
  CaO      0.764
  TOTAL    1.000

Other:
  SiO2     3.945
  Al2O3    0.415
  Fe2O3    0.002
  TiO2     0.005

```
f"SiO2:Al2O3 = {umf['SiO2'] / umf['Al2O3']:.1f}"
```

'SiO2:Al2O3 = 9.5'

```

```

File: solver_examples.ipynb
# UMF Solver Examples

This notebook demonstrates the glaze solver - finding material combinations that match a target UMF.

Use cases:
- **Substitute materials**: "I don't have Custer Feldspar, what can I use instead?"
- **Match a published UMF**: "I want this UMF with my available materials"
- **Constrain materials**: "Use at least 20% ball clay for plasticity"

```
from solver import solve_umf_match, recipe_to_umf, format_solution
from utils import read_materials, read_recipes, read_umf, read_constraints, format_umf_table
```

## Material Library

Common ceramic materials with oxide analyses from Digitalfire and Glazy.org.

```
materials = read_materials("""
materials:
  # === FELDSPARS ===
  custer_feldspar:
    name: Custer Feldspar
    loi: 0.3
    analysis:
      SiO2: 68.50
      Al2O3: 17.00
      K2O: 10.00
      Na2O: 3.00
      CaO: 0.30

  g200_feldspar:
    name: G-200 Feldspar
    loi: 0.15
    analysis:
      SiO2: 66.30
      Al2O3: 18.50
      K2O: 10.80
      Na2O: 3.10
      CaO: 0.80

  minspar_200:
    name: Minspar 200
    loi: 0.30
    analysis:
      SiO2: 68.80
      Al2O3: 18.20
      Na2O: 6.50
      K2O: 4.10
      CaO: 1.50

  nepheline_syenite:
    name: Nepheline Syenite
    loi: 0.42
    analysis:
      SiO2: 60.20
      Al2O3: 23.60
      Na2O: 10.50
      K2O: 4.80
      CaO: 0.35

  # === CLAYS ===
  epk:
    name: EPK Kaolin
    loi: 13.20
    analysis:
      SiO2: 45.73
      Al2O3: 37.36
      K2O: 0.33
      CaO: 0.18

  tile_6:
    name: Tile #6 Kaolin
    loi: 13.50
    analysis:
      SiO2: 45.50
      Al2O3: 38.10
      TiO2: 1.40

  om4_ball_clay:
    name: OM4 Ball Clay
    loi: 9.30
    analysis:
      SiO2: 59.70
      Al2O3: 26.30
      K2O: 1.10
      Na2O: 0.20
      CaO: 0.20
      MgO: 0.50

  grolleg:
    name: Grolleg Kaolin
    loi: 12.01
    analysis:
      SiO2: 48.00
      Al2O3: 37.00
      K2O: 1.90
      CaO: 0.10

  # === CALCIUM SOURCES ===
  whiting:
    name: Whiting
    loi: 43.90
    analysis:
      CaO: 56.10

  wollastonite:
    name: Wollastonite
    analysis:
      CaO: 48.28
      SiO2: 51.72

  dolomite:
    name: Dolomite
    loi: 47.61
    analysis:
      CaO: 30.49
      MgO: 21.90

  # === SILICA ===
  silica:
    name: Silica
    analysis:
      SiO2: 100.00

  # === OTHER FLUXES ===
  talc:
    name: Talc
    loi: 4.75
    analysis:
      SiO2: 63.38
      MgO: 31.87

  zinc_oxide:
    name: Zinc Oxide
    analysis:
      ZnO: 100.00
""")
```

## Example 1: Match the Leach 4321

The Leach 4321 is a classic cone 10 clear glaze:
- 40 Feldspar, 30 Silica, 20 Whiting, 10 Kaolin

Let's see if the solver can find this recipe from just the target UMF.

```
leach = read_recipes("""
recipes:
  leach_4321:
    name: Leach 4321
    materials:
      custer_feldspar: 40
      silica: 30
      whiting: 20
      epk: 10
""")

leach_recipe = leach['leach_4321']['materials']
leach_umf = recipe_to_umf(leach_recipe, materials)
print(format_umf_table(leach_umf))
```

```
# Use only the classic materials
classic_materials = {k: materials[k] for k in ['custer_feldspar', 'silica', 'whiting', 'epk']}

solution = solve_umf_match(leach_umf, classic_materials)
print(format_solution(solution, classic_materials))
```

## Example 2: Feldspar Substitution

"I have a recipe calling for Custer Feldspar, but I only have Minspar 200. What adjustments do I need?"

First, compute the original recipe's UMF, then solve with different materials.

```
original = read_recipes("""
recipes:
  my_clear:
    name: My Clear Glaze
    materials:
      custer_feldspar: 45
      silica: 25
      whiting: 20
      epk: 10
""")

original_recipe = original['my_clear']['materials']
original_umf = recipe_to_umf(original_recipe, materials)
print(format_umf_table(original_umf))
```

```
# Solve using Minspar instead of Custer
available = {k: materials[k] for k in ['minspar_200', 'silica', 'whiting', 'epk']}

solution = solve_umf_match(original_umf, available)
print(format_solution(solution, available))
```

## Example 3: Constrained Solving

"I want at least 15% ball clay for plasticity, and I'd like to use wollastonite instead of whiting."

```
target_umf = read_umf("""
name: Cone 6 Clear
flux:
  K2O: 0.20
  Na2O: 0.05
  CaO: 0.75
other:
  Al2O3: 0.40
  SiO2: 3.80
""")

available = read_materials("""
materials:
  custer_feldspar:
    name: Custer Feldspar
    analysis: {SiO2: 68.5, Al2O3: 17.0, K2O: 10.0, Na2O: 3.0}
  silica:
    name: Silica
    analysis: {SiO2: 100.0}
  wollastonite:
    name: Wollastonite
    analysis: {CaO: 48.28, SiO2: 51.72}
  om4_ball_clay:
    name: OM4 Ball Clay
    analysis: {SiO2: 59.7, Al2O3: 26.3, K2O: 1.1, Na2O: 0.2, CaO: 0.2, MgO: 0.5}
  epk:
    name: EPK Kaolin
    analysis: {SiO2: 45.73, Al2O3: 37.36}
""")

constraints = read_constraints("""
om4_ball_clay:
  min: 15
""")

solution = solve_umf_match(target_umf, available, constraints)
print(format_solution(solution, available))
```

## Example 4: Fixed Material Amounts

"I want exactly 25% wollastonite and 10% talc for a magnesia-calcia glaze. Find the rest."

```
target_umf = read_umf("""
name: Magnesia-Calcia Matte
flux:
  K2O: 0.15
  CaO: 0.60
  MgO: 0.25
other:
  Al2O3: 0.35
  SiO2: 3.50
""")

available = read_materials("""
materials:
  custer_feldspar:
    name: Custer Feldspar
    analysis: {SiO2: 68.5, Al2O3: 17.0, K2O: 10.0, Na2O: 3.0}
  nepheline_syenite:
    name: Nepheline Syenite
    analysis: {SiO2: 60.2, Al2O3: 23.6, Na2O: 10.5, K2O: 4.8}
  silica:
    name: Silica
    analysis: {SiO2: 100.0}
  wollastonite:
    name: Wollastonite
    analysis: {CaO: 48.28, SiO2: 51.72}
  talc:
    name: Talc
    analysis: {SiO2: 63.38, MgO: 31.87}
  epk:
    name: EPK Kaolin
    analysis: {SiO2: 45.73, Al2O3: 37.36}
""")

constraints = read_constraints("""
wollastonite:
  fixed: 25
talc:
  fixed: 10
""")

solution = solve_umf_match(target_umf, available, constraints)
print(format_solution(solution, available))
```

## Example 5: Multiple Feldspar Options

Give the solver several feldspars and let it pick the best combination.

```
target_umf = read_umf("""
name: Balanced Alkali Clear
flux:
  K2O: 0.15
  Na2O: 0.15
  CaO: 0.70
other:
  Al2O3: 0.45
  SiO2: 4.00
""")

solution = solve_umf_match(target_umf, materials)
print(format_solution(solution, materials))
```

## Solver Limitations

The solver finds the best *chemical* match, but can't account for:

- **Working properties**: Ball clay vs kaolin affects plasticity
- **Melting behavior**: Same UMF can melt differently depending on materials
- **Particle size**: Affects melt, suspension, application
- **Surface texture**: Wollastonite vs whiting can affect surface

Always test substitutions before committing to a batch.
